Repository: Rainsmumu/SE-MPNN

### Substructure Enhanced MPNN version 1.2

原始版本的代码组织过于混乱，因此重新进行组织编排
本次的重点是所有结果可复现

**目录**
- datasets 
  - tg
    - tg.csv 223条玻璃转化温度数据集
    - tg_with_name.csv 附有聚合物名称的数据集
- checkpoints
  - tg-MPNN 基线MPNN模型和SE-MPNN模型
  - tg-RF 二进制摩根指纹和计数摩根指纹
- figures
  - SE-MPNN.jpg 模型整体架构图
  - dataset_vis.png 使用dataset_visualization.ipynb生成，存在颜色和画幅宽度比例不对的问题
  - dataset_vis2.png 以前实验的结果图，猜测是直接在控制台保存的，正文中采用这张图片
  - sub_after_ranking Poly(benzyl acrylate)聚合物的子结构经过特征重要性排名之后
  - polymer1.png Poly(benzyl acrylate)的子结构图（有/无不同的摩根半径）
  - plot.png 散点图
- code
  - dataset_visualization.ipynb 生成聚合物类别和tg分布图
  - density_plot.ipynb 绘画散点图(RF + MPNN)，暂时使用硬编码，具体情况见代码注释部分
  - sub_select_forone.ipynb 为一个聚合物选择子结构
  - sub_select.ipynb 为一整个数据集生成子结构
  - sub_colorting.ipynb 子结构重要性可视化
- predictions
  - MPNN.csv MPNN预测结果
  - SEMPNN.csv SE-MPNN预测结果（经过提升后，与后续可视化分析中所使用的模型不一致）
  - RF_binary.csv RF预测结果（实际上没必要存在）
  - tg_pred.csv 后续可视化分析所用预测结果，实际上是Substructure Enhanced MPNN 1 中的 tg_sub ckpt所得
  - tg_pred_fg.csv 分割官能团预测结果
  - tg_pred_n6.csv Top 6 个子结构的预测结果（隶属于补充实验）
  - tg_n6_cano.csv Top 6 个子结构的规范化summary（隶属于补充实验）

File: checkpoints/tg-MPNN/tg_sub/fold_5/train_full.csv
SMILES,SMILES_1,SMILES_2,SMILES_3,tg
C=CC(=O)NC(C)(C)C,[CH2]=[CH],[CH]-[C](-[NH])=[O],[C]-[CH3],401.0
OC(=O)c1ccc(cc1)C(=O)O.OCCCCO,[cH]1:[cH]:[c]:[cH]:[cH]:[c]:1,[CH2]-[CH2]-[CH2],[C]=[O],313.0
CCCCCCC=C,[CH]=[CH2],[CH2]-[CH2]-[CH2]-[CH2]-[CH2],[CH2]-[CH2]-[CH2],218.0
C=Cc1cc(C(C)(C)C)ccc1C,[c]1:[cH]:[c]:[c]:[cH]:[cH]:1,[CH2]=[CH],[C]-[CH3],360.0
C=CC(=O)Oc1ccccc1C(=O)OC,[cH]1:[cH]:[c]:[c]:[cH]:[cH]:1,[CH2]=[CH],[CH]-[C](=[O])-[O],319.0
C=CC(=O)Oc1ccc(C(=O)OCCCC)cc1,[cH]1:[cH]:[c]:[cH]:[cH]:[c]:1,[CH2]=[CH],[CH2]-[CH2]-[CH2],286.0
C=CC(=O)Oc1cccc(N(C)C)c1,[cH]1:[cH]:[c]:[cH]:[c]:[cH]:1,[CH2]=[CH],[CH]-[C](=[O])-[O],320.0
CCCCCCCCCCCCOC(=O)C(=C)C,[C]-[O]-[CH2],[C]=[CH2],[CH2]-[CH2]-[CH2]-[CH2]-[CH2],270.0
C=CC(=O)OC(C)CCCCC,[C]-[O]-[CH],[CH2]=[CH],[CH2]-[CH2]-[CH2],235.0
Brc1ccc(cc1)Br.C=C,[cH]1:[cH]:[c]:[cH]:[cH]:[c]:1,[CH2]=[CH2],[Br]-[c]1:[cH]:[cH]:[c]:[cH]:[cH]:1,353.0
C=CC#N,[C]#[N],[CH]-[C]#[N],[CH2]=[CH],383.0
O1CC1,[CH2]1-[CH2]-[O]-1,[O]1-[CH2]-[CH2]-1,[CH2]1-[CH2]-[O]-1,225.0
C=CC(=O)OCC(F)(F)C(F)(F)C(=O)C(F)(F)C(F)(F)F,[C]-[O]-[CH2],[CH2]=[CH],[CH]-[C](=[O])-[O],224.0
C=Cc2ccc(Oc1ccccc1)cc2,[cH]1:[cH]:[c]:[cH]:[cH]:[c]:1,[CH2]=[CH],[CH2]=[CH]-[c]1:[cH]:[cH]:[c]:[cH]:[cH]:1,373.0
C1CCO1,[CH2]-[O]-[CH2],[CH2]-[CH2]-[CH2],[CH2]-[CH2]-[O],197.0
CCCCCCCCC=C,[CH]=[CH2],[CH2]-[CH2]-[CH2]-[CH2]-[CH2],[CH2]-[CH2]-[CH2],230.0
CCCCC(COC(=O)C=C)CC,[C]-[O]-[CH2],[CH]=[CH2],[CH2]-[CH2]-[CH2],221.0
NCCCCCCCCCN.ClC(=O)c1ccc(cc1)C(=O)Cl,[cH]1:[cH]:[c]:[cH]:[cH]:[c]:1,[CH2]-[CH2]-[CH2]-[CH2]-[CH2],[CH2]-[CH2]-[CH2],394.0
NCCCCCCCCCCCC(=O)O,[CH2]-[CH2]-[CH2]-[CH2]-[CH2],[CH2]-[CH2]-[CH2],[CH2]-[C](=[O])-[OH],313.0
C=CC(=O)OCCCCCCCCCCCCCC,[C]-[O]-[CH2],[CH2]=[CH],[CH2]-[CH2]-[CH2]-[CH2]-[CH2],297.0
C=CC(=O)OCCC(=O)CCC(=O)C(F)(F)C(F)F,[C]-[O]-[CH2],[CH2]=[CH],[CH]-[C](=[O])-[O],233.0
C=C(C)CC,[CH2]=[C],[CH2]=[C](-[CH3])-[CH2],[C]-[CH3],255.0
C=CC(=O)OC1CCCCC1,[C]-[O]-[CH],[CH2]=[CH],[CH]-[C](=[O])-[O],289.0
OC(=O)c1ccc(cc1)C(=O)O.OCCO,[cH]1:[cH]:[c]:[cH]:[cH]:[c]:1,[C]=[O],[C]-[OH],344.0
CC(c1ccc(cc1)O)(c1ccc(cc1)O)C.Clc1ccc(cc1)S(=O)(=O)c1ccc(cc1)Cl,[cH]1:[cH]:[c]:[cH]:[cH]:[c]:1,[OH]-[c]1:[cH]:[cH]:[c]:[cH]:[cH]:1,[CH3]-[C],459.0
OC(=O)C(O)C,[CH]-[C](=[O])-[OH],[CH]-[CH3],[C]=[O],332.0
C=CC(=O)OCCCOCC,[C]-[O]-[CH2],[CH2]=[CH],[CH2]-[CH2]-[CH2],218.0
C=Cc1ccc(C(C)CCC)cc1,[cH]1:[cH]:[c]:[cH]:[cH]:[c]:1,[CH2]=[CH],[CH]-[CH3],359.0
O=C=O.CC1CO1,[O]=[C]=[O],[CH]1-[CH2]-[O]-1,[CH3]-[CH],310.0
C1CC=CC1,[CH]=[CH]-[CH2],[CH2]-[CH2]-[CH2],[CH]-[CH2]-[CH2],178.0
C=CC(=O)OCC(F)(F)C(F)(F)C(F)(F)C(F)(F)C(F)(F)F,[C]-[O]-[CH2],[CH2]=[CH],[CH]-[C](=[O])-[O],234.0
C=CC(=O)OCC(C)C,[C]-[O]-[CH2],[CH2]=[CH],[CH]-[C](=[O])-[O],249.0
ClCC1CO1,[CH]1-[CH2]-[O]-1,[CH2]-[Cl],[CH2]-[CH]1-[CH2]-[O]-1,252.0
C=Cc1ccc(COCC(O)CC)cc1,[cH]1:[cH]:[c]:[cH]:[cH]:[c]:1,[CH2]-[O]-[CH2],[CH2]=[CH],319.0
C=CC(=O)OCC(C)OC,[C]-[O]-[CH2],[CH2]=[CH],[CH]-[C](=[O])-[O],217.0
C=CC(=O)OC(CC)CC,[C]-[O]-[CH],[CH2]=[CH],[CH]-[C](=[O])-[O],267.0
CCCOC=C,[CH]-[O]-[CH2],[CH]=[CH2],[CH3]-[CH2],224.0
C=CC(=O)OF,[C]-[O]-[F],[CH2]=[CH],[CH]-[C](=[O])-[O],288.0
C=CC(=O)Nc1ccccc1,[cH]1:[cH]:[c]:[cH]:[cH]:[cH]:1,[CH2]=[CH],[CH]-[C](-[NH])=[O],425.0
C=Cc1ccc(C(=O)OCCCCCC)cc1,[cH]1:[cH]:[c]:[cH]:[cH]:[c]:1,[C]-[O]-[CH2],[CH2]=[CH],339.0
OC(=O)CCCCC(=O)O.OCCCO,[CH2]-[CH2]-[CH2],[CH2]-[C](=[O])-[OH],[C]=[O],215.0
OC(=O)CCC(=O)O.OCCCO,[CH2]-[CH2]-[CH2],[CH2]-[C](=[O])-[OH],[C]=[O],232.0
C=CCC(C)C,[CH2]=[CH],[CH]-[CH3],[CH2]=[CH]-[CH2],302.0
C=Cc1ccccc1C(=O)OCCCC,[cH]1:[cH]:[c]:[c]:[cH]:[cH]:1,[C]-[O]-[CH2],[CH2]=[CH],339.0
C=Cc2ccc(/C(Cc1ccccc1)=N/O)cc2,[cH]1:[cH]:[c]:[cH]:[cH]:[c]:1,[CH2]=[CH],[CH2]=[CH]-[c]1:[cH]:[cH]:[c]:[cH]:[cH]:1,384.0
C=CC(=O)Oc1ccc(CCCOC)cc1,[cH]1:[cH]:[c]:[cH]:[cH]:[c]:1,[CH2]=[CH],[CH2]-[CH2]-[CH2],198.0
C=CC(=O)OCC(CC)CC,[C]-[O]-[CH2],[CH2]=[CH],[CH]-[C](=[O])-[O],223.0
OC(=O)c1ccc2c(c1)ccc(c2)C(=O)O.OCCO,[cH]1:[cH]:[c]:[cH]:[c]:[c]:1,[C]=[O],[C]-[OH],392.0
OC(=O)c1cccc(c1)C(=O)O.OCCCCO,[cH]1:[cH]:[c]:[cH]:[c]:[cH]:1,[CH2]-[CH2]-[CH2],[C]=[O],297.0
Oc1ccc(cc1)Sc1ccc(cc1)O.ClC(=O)C,[cH]1:[cH]:[c]:[cH]:[cH]:[c]:1,[OH]-[c]1:[cH]:[cH]:[c]:[cH]:[cH]:1,[CH3]-[C](=[O])-[Cl],386.0
C=CC(=O)OCCCCCCC#N,[C]#[N],[C]-[O]-[CH2],[CH2]-[C]#[N],358.0
C=CC(=O)OCCCCCC,[C]-[O]-[CH2],[CH2]=[CH],[CH2]-[CH2]-[CH2]-[CH2]-[CH2],216.0
C=CC(=O)Oc1ccc(C(=O)OC)cc1,[cH]1:[cH]:[c]:[cH]:[cH]:[c]:1,[CH2]=[CH],[CH]-[C](=[O])-[O],340.0
C1CCCCOC1,[CH2]-[O]-[CH2],[CH2]-[CH2]-[CH2],[CH2]-[CH2]-[O],204.0
C=Cc1ccccc1C(=O)OCC(C)(C)C,[cH]1:[cH]:[c]:[c]:[cH]:[cH]:1,[C]-[O]-[CH2],[CH2]=[CH],341.0
C=CC(=O)OCCCCC,[C]-[O]-[CH2],[CH2]=[CH],[CH2]-[CH2]-[CH2],216.0
CC1CC(=O)O1,[CH2]-[C](=[O])-[O],[C]-[O]-[CH],[CH3]-[CH],276.0
CCCCCCCOC(=O)C=C,[C]-[O]-[CH2],[CH]=[CH2],[CH2]-[CH2]-[CH2]-[CH2]-[CH2],213.0
C=Cc2ccc(c1ccc(C)cc1)cc2,[cH]1:[cH]:[c]:[cH]:[cH]:[c]:1,[CH2]=[CH],[CH2]=[CH]-[c]1:[cH]:[cH]:[c]:[cH]:[cH]:1,372.0
C=CC(=O)OCCC#N,[C]#[N],[C]-[O]-[CH2],[CH2]-[C]#[N],277.0
C=CC(=O)OCC(F)(F)C(F)(F)C(F)(F)C(F)F,[C]-[O]-[CH2],[CH2]=[CH],[CH]-[C](=[O])-[O],238.0
OC(=O)CCCCCCCCC(=O)O.NCCCCCCN,[CH2]-[CH2]-[CH2]-[CH2]-[CH2],[CH2]-[CH2]-[CH2],[CH2]-[C](=[O])-[OH],323.0
COC(=O)C=C,[C]-[O]-[CH3],[CH]=[CH2],[CH]-[C](=[O])-[O],283.0
CC1CO1,[CH]1-[CH2]-[O]-1,[CH3]-[CH],[CH3]-[CH]1-[CH2]-[O]-1,200.0
CCCCCCCCOC(=O)C=C,[C]-[O]-[CH2],[CH]=[CH2],[CH2]-[CH2]-[CH2]-[CH2]-[CH2],208.0
CC=CC=C,[CH]=[CH2],[CH]-[CH3],[CH]=[CH]-[CH3],204.0
CCC(c1ccc(cc1)O)(c1ccc(cc1)O)C.ClC(=O)Cl,[cH]1:[cH]:[c]:[cH]:[cH]:[c]:1,[OH]-[c]1:[cH]:[cH]:[c]:[cH]:[cH]:1,[O]=[C](-[Cl])-[Cl],415.0
C=CC(=O)OCC#N,[C]#[N],[C]-[O]-[CH2],[CH2]-[C]#[N],296.0
CCCCCCCCOC=C,[CH]-[O]-[CH2],[CH]=[CH2],[CH2]-[CH2]-[CH2]-[CH2]-[CH2],193.0
CC(c1cc(Cl)c(c(c1)Cl)O)(c1cc(Cl)c(c(c1)Cl)O)C.ClC(=O)Cl,[c]1:[cH]:[c]:[cH]:[c]:[c]:1,[OH]-[c]1:[c]:[cH]:[c]:[cH]:[c]:1,[O]=[C](-[Cl])-[Cl],500.0
CCCCCCCC=C,[CH]=[CH2],[CH2]-[CH2]-[CH2]-[CH2]-[CH2],[CH2]-[CH2]-[CH2],225.0
C=CC(=O)OCC(F)(F)C(F)C(F)(F)F,[C]-[O]-[CH2],[CH2]=[CH],[CH]-[C](=[O])-[O],251.0
O=C1OCC(=O)OC1,[CH2]-[C](=[O])-[O],[C]-[O]-[CH2],[C]=[O],312.0
FC(=C(F)F)Cl,[C]=[C](-[F])-[Cl],[C]=[C](-[F])-[F],[C]-[Cl],360.0
O=C1CCCO1,[CH2]-[C](=[O])-[O],[C]-[O]-[CH2],[C]=[O],221.0
FC(F)C(F)(F)COC(=O)C(=C),[C]-[O]-[CH2],[CH]=[CH2],[CH]-[C](=[O])-[O],249.0
C=CC(=O)OCCC(=O)CC(F)(F)C(F)(F)C(F)(F)F,[C]-[O]-[CH2],[CH2]=[CH],[CH]-[C](=[O])-[O],228.0
C=CC(=O)OCC(C#N)CCCCC,[C]#[N],[C]-[O]-[CH2],[CH]-[C]#[N],389.0
CCCCCCOC=C,[CH]-[O]-[CH2],[CH]=[CH2],[CH2]-[CH2]-[CH2]-[CH2]-[CH2],198.0
CCCCCCOCC1CO1,[CH2]-[O]-[CH2],[CH]1-[CH2]-[O]-1,[CH2]-[CH2]-[CH2]-[CH2]-[CH2],189.0
C=CC(=O)Oc1ccc(C#N)cc1,[cH]1:[cH]:[c]:[cH]:[cH]:[c]:1,[C]#[N],[CH2]=[CH],317.0
C=CC(=O)OC(F)(C(F)(F)F)C(F)(F)F,[C]-[O]-[C],[CH2]=[CH],[CH]-[C](=[O])-[O],283.0
CCOCOC(=O)C(=C)C,[CH2]-[O]-[CH2],[C]=[CH2],[C]-[C](=[O])-[O],223.0
C=Cc1ccccc1COC(C)C,[cH]1:[cH]:[c]:[c]:[cH]:[cH]:1,[CH2]-[O]-[CH],[CH2]=[CH],361.0
C=CC(=O)OCC(F)(F)C(F)(F)C(=O)C(F)(F)F,[C]-[O]-[CH2],[CH2]=[CH],[CH]-[C](=[O])-[O],218.0
C=COC(C)C,[CH]-[O]-[CH],[CH2]=[CH],[CH]-[CH3],270.0
C=CC(=O)OC(C)C#N,[C]#[N],[C]-[O]-[CH],[CH]-[C]#[N],339.0
CCCCCCOC(=O)C=C,[C]-[O]-[CH2],[CH]=[CH2],[CH2]-[CH2]-[CH2]-[CH2]-[CH2],308.0
O=C1CCCCCCCN1,[CH2]-[C](-[NH])=[O],[C]=[O],[CH2]-[CH2]-[CH2],324.0
BrC=C,[CH]=[CH2],[CH2]=[CH]-[Br],[Br],373.0
C=Cc1ccc(C(=O)OC(C)C)cc1,[cH]1:[cH]:[c]:[cH]:[cH]:[c]:1,[C]-[O]-[CH],[CH2]=[CH],368.0
CC(=C)C(=O)OCCc1ccccc1,[cH]1:[cH]:[c]:[cH]:[cH]:[cH]:1,[C]-[O]-[CH2],[C]=[CH2],270.0
OC(=O)c1ccc(cc1)C(=O)O.OCC1CCC(CC1)CO,[cH]1:[cH]:[c]:[cH]:[cH]:[c]:1,[C]=[O],[C]-[OH],364.0
C=Cc2ccc(C(=O)c1ccccc1)cc2,[cH]1:[cH]:[c]:[cH]:[cH]:[c]:1,[CH2]=[CH],[C]=[O],371.0
C=Cc1ccc(COC)cc1,[cH]1:[cH]:[c]:[cH]:[cH]:[c]:1,[CH2]-[O]-[CH3],[CH2]=[CH],350.0
CC(c1ccc(cc1)O)(c1ccc(cc1)O)C.ClC(=O)Cl,[cH]1:[cH]:[c]:[cH]:[cH]:[c]:1,[OH]-[c]1:[cH]:[cH]:[c]:[cH]:[cH]:1,[O]=[C](-[Cl])-[Cl],430.0
C=Cc1ccccc1,[cH]1:[cH]:[c]:[cH]:[cH]:[cH]:1,[CH2]=[CH],[CH2]=[CH]-[c]1:[cH]:[cH]:[cH]:[cH]:[cH]:1,373.0
CCCC=C,[CH]=[CH2],[CH3]-[CH2],[CH2]=[CH]-[CH2],238.0
OC(=O)CCC(=O)O.OCCCCCCO,[CH2]-[CH2]-[CH2]-[CH2]-[CH2],[CH2]-[CH2]-[CH2],[CH2]-[C](=[O])-[OH],220.0
C1C(CO1)(CCl)CCl,[CH2]-[O]-[CH2],[CH2]-[Cl],[CH2]-[C](-[CH2])(-[CH2])-[CH2],272.0
COC=C,[CH]-[O]-[CH3],[CH]=[CH2],[CH3]-[O],245.0
C=CC(=O)Oc1cccc(C)c1,[cH]1:[cH]:[c]:[cH]:[c]:[cH]:1,[CH2]=[CH],[CH]-[C](=[O])-[O],298.0
O=C=O.C1CO1,[O]=[C]=[O],[CH2]1-[CH2]-[O]-1,[C]=[O],290.0
OC(=O)CCCCCCCCC(=O)O.OCCCCCCO,[CH2]-[CH2]-[CH2]-[CH2]-[CH2],[CH2]-[CH2]-[CH2],[CH2]-[C](=[O])-[OH],213.0
C=C,[CH2]=[CH2],[CH2]=[CH2],[CH2]=[CH2],200.0
OC(=O)CCCCC(=O)O.OCCO,[CH2]-[CH2]-[CH2],[CH2]-[C](=[O])-[OH],[C]=[O],230.0
CCC=CC=C,[CH]=[CH2],[CH3]-[CH2],[CH]=[CH]-[CH2],197.0
OC(=O)CCCCC(=O)O.OCCCCO,[CH2]-[CH2]-[CH2],[CH2]-[C](=[O])-[OH],[C]=[O],202.0
C=Cc1ccc(cc1)F,[cH]1:[cH]:[c]:[cH]:[cH]:[c]:1,[CH2]=[CH],[CH2]=[CH]-[c]1:[cH]:[cH]:[c]:[cH]:[cH]:1,376.0
CC(=C)C#N,[C]#[N],[C]-[C]#[N],[C]=[CH2],388.0
Oc1ccc(cc1)c1ccc(cc1)O.Clc1ccc(cc1)S(=O)(=O)c1ccc(cc1)Cl,[cH]1:[cH]:[c]:[cH]:[cH]:[c]:1,[OH]-[c]1:[cH]:[cH]:[c]:[cH]:[cH]:1,[O]=[S],482.0
C=Cc1ccc(C(=O)N(CC)CC)cc1,[cH]1:[cH]:[c]:[cH]:[cH]:[c]:1,[CH2]=[CH],[CH2]-[CH3],375.0
CCOC=C,[CH]-[O]-[CH2],[CH]=[CH2],[CH3]-[CH2],234.0
FC(=C)F,[C]=[CH2],[CH2]=[C](-[F])-[F],[C]-[F],242.0
C=CCC=C,[CH]-[CH2]-[CH],[CH2]=[CH],[CH2]=[CH]-[CH2],208.0
C=CC(C)C,[CH2]=[CH],[CH]-[CH3],[CH2]=[CH]-[CH],292.0
NCCCCCCCCCC(=O)O,[CH2]-[CH2]-[CH2]-[CH2]-[CH2],[CH2]-[CH2]-[CH2],[CH2]-[C](=[O])-[OH],315.0
C=CC(=O)NC(C)C,[CH2]=[CH],[CH]-[C](-[NH])=[O],[CH]-[CH3],403.0
OC(=O)CCC(=O)O.OCCCCO,[CH2]-[CH2]-[CH2],[CH2]-[C](=[O])-[OH],[C]=[O],237.0
OC(=O)CCCCCCCCC(=O)O.OCCO,[CH2]-[CH2]-[CH2]-[CH2]-[CH2],[CH2]-[CH2]-[CH2],[CH2]-[C](=[O])-[OH],244.0
C=CC(=O)Oc1ccccc1C,[cH]1:[cH]:[c]:[c]:[cH]:[cH]:1,[CH2]=[CH],[CH]-[C](=[O])-[O],325.0
CC(C)OC(=O)C=C,[C]-[O]-[CH],[CH]=[CH2],[CH]-[C](=[O])-[O],270.0
OC(=O)CCCCCCCCC(=O)O.OCCCCO,[CH2]-[CH2]-[CH2]-[CH2]-[CH2],[CH2]-[CH2]-[CH2],[CH2]-[C](=[O])-[OH],214.0
C1Cc2ccc(cc2)CCc2ccc1cc2,[cH]1:[cH]:[c]2:[cH]:[cH]:[c]:1-[CH2]-[CH2]-[c]1:[cH]:[cH]:[c](:[cH]:[cH]:1)-[CH2]-[CH2]-2,[c]12-[CH2]-[CH2]-[c]3:[cH]:[cH]:[c](-[CH2]-[CH2]-[c](:[cH]:[cH]:1):[cH]:[cH]:2):[cH]:[cH]:3,[cH]1:[cH]:[c]2-[CH2]-[CH2]-[c]3:[cH]:[cH]:[c](:[cH]:[cH]:3)-[CH2]-[CH2]-[c]:1:[cH]:[cH]:2,343.0
CCCCOC(=O)C(=C)C#N,[C]#[N],[C]-[O]-[CH2],[C]-[C]#[N],374.0
C=CC(=O)OCCC(C)C,[C]-[O]-[CH2],[CH2]=[CH],[CH]-[C](=[O])-[O],228.0
OC(=O)c1ccccc1C(=O)O.OCCO,[cH]1:[cH]:[c]:[c]:[cH]:[cH]:1,[C]=[O],[C]-[OH],297.0
C=CC(=O)OCC(C)CC,[C]-[O]-[CH2],[CH2]=[CH],[CH]-[C](=[O])-[O],241.0
OC(=O)CCCCCCCC(=O)O.NCCCCCCN,[CH2]-[CH2]-[CH2]-[CH2]-[CH2],[CH2]-[CH2]-[CH2],[CH2]-[C](=[O])-[OH],332.0
NCCCCCCN.OC(=O)CCCCC(=O)O,[CH2]-[CH2]-[CH2]-[CH2]-[CH2],[CH2]-[CH2]-[CH2],[CH2]-[C](=[O])-[OH],324.0
C=CC(=O)OCC(C)C(C)CC,[C]-[O]-[CH2],[CH2]=[CH],[CH]-[C](=[O])-[O],258.0
OC(=N)C=C,[CH]=[CH2],[CH]-[C](=[NH])-[OH],[CH2]=[CH]-[C](=[NH])-[OH],438.0
CCCCOC(=O)C=C,[C]-[O]-[CH2],[CH]=[CH2],[CH2]-[CH2]-[CH2],219.0
C=Cc2ccc(Cc1ccc(OC)cc1)cc2,[cH]1:[cH]:[c]:[cH]:[cH]:[c]:1,[CH2]=[CH],[CH3]-[O],376.0
C=Cc1ccc(OCCC)cc1,[cH]1:[cH]:[c]:[cH]:[cH]:[c]:1,[CH2]=[CH],[CH2]-[CH3],343.0
CCCCCCCCCCCCCCCCCCCCCCCCCCOC(=O)C=C,[C]-[O]-[CH2],[CH]=[CH2],[CH2]-[CH2]-[CH2]-[CH2]-[CH2],311.0
C=CC(=O)Oc1ccccc1C(C)(C)C,[cH]1:[cH]:[c]:[c]:[cH]:[cH]:1,[CH2]=[CH],[CH]-[C](=[O])-[O],345.0
C=Cc1cc(F)ccc1F,[c]1:[cH]:[c]:[c]:[cH]:[cH]:1,[CH2]=[CH],[CH2]=[CH]-[c]1:[cH]:[c]:[cH]:[cH]:[c]:1,374.0
C=Cc1ccccc1Cl,[cH]1:[cH]:[c]:[c]:[cH]:[cH]:1,[CH2]=[CH],[CH2]=[CH]-[c]1:[cH]:[cH]:[cH]:[cH]:[c]:1,395.0
OC(=O)CCCCCCCCC(=O)O.NCCCCCCCCCCN,[CH2]-[CH2]-[CH2]-[CH2]-[CH2],[CH2]-[CH2]-[CH2],[CH2]-[C](=[O])-[OH],323.0
ClC=C,[CH]=[CH2],[CH]-[Cl],[CH2]=[CH]-[Cl],350.0
C=CC(=O)Oc1cccc(C(=O)OCC)c1,[cH]1:[cH]:[c]:[cH]:[c]:[cH]:1,[CH2]=[CH],[CH]-[C](=[O])-[O],297.0
C=CC(=O)OCC(F)(F)F,[C]-[O]-[CH2],[CH2]=[CH],[CH]-[C](=[O])-[O],263.0
C=Cc1ccc(cc1)Cl,[cH]1:[cH]:[c]:[cH]:[cH]:[c]:1,[CH2]=[CH],[CH2]=[CH]-[c]1:[cH]:[cH]:[c]:[cH]:[cH]:1,398.0
OC(=O)c1cc(ccc1)C(=O)O.Oc1ccc(cc1)C(C)(C)c2ccc(cc2)O,[c]1:[cH]:[c]:[cH]:[cH]:[cH]:1,[OH]-[c]1:[cH]:[cH]:[c]:[cH]:[cH]:1,[C]-[CH3],462.0
C=CC(=O)OCC(F)(F)C(F)(F)C(=O)C(F)(F)C(F)(F)C(F)(F)C(F)(F)F,[C]-[O]-[CH2],[CH2]=[CH],[CH]-[C](=[O])-[O],205.0
C1CNC1=O,[CH2]-[C](-[NH])=[O],[C]=[O],[O]=[C]1-[CH2]-[CH2]-[NH]-1,384.0
OC(=O)c1ccc(cc1)C(=O)O.OCCCO,[cH]1:[cH]:[c]:[cH]:[cH]:[c]:1,[CH2]-[CH2]-[CH2],[C]=[O],327.0
C=Cc1ccc(CCOC)cc1,[cH]1:[cH]:[c]:[cH]:[cH]:[c]:1,[CH2]-[O]-[CH3],[CH2]=[CH],359.0
C=Cc1ccc(C(=O)CCCCCCC)cc1,[cH]1:[cH]:[c]:[cH]:[cH]:[c]:1,[CH2]=[CH],[CH2]-[CH2]-[CH2]-[CH2]-[CH2],323.0
C=Cc1ccc(C(=O)CCCCC)cc1,[cH]1:[cH]:[c]:[cH]:[cH]:[c]:1,[CH2]=[CH],[CH2]-[CH2]-[CH2],339.0
ClC(=C)Cl,[C]=[CH2],[CH2]=[C](-[Cl])-[Cl],[C]-[Cl],270.0
C=Cc1ccccc1COCC(C)(C)C,[cH]1:[cH]:[c]:[c]:[cH]:[cH]:1,[CH2]-[O]-[CH2],[CH2]=[CH],351.0
C1COCO1,[CH2]-[O]-[CH2],[CH2]-[CH2]-[O],[CH2]1-[CH2]-[O]-[CH2]-[O]-1,209.0
CC(=C)C,[C]=[CH2],[CH2]=[C](-[CH3])-[CH3],[C]-[CH3],202.0
C1CCCO1,[CH2]-[O]-[CH2],[CH2]-[CH2]-[CH2],[CH2]-[CH2]-[O],189.0
COCC1CO1,[CH3]-[O]-[CH2],[CH]1-[CH2]-[O]-1,[CH3]-[O],211.0
C=Cc1ccccc1CCOC,[cH]1:[cH]:[c]:[c]:[cH]:[cH]:1,[CH2]-[O]-[CH3],[CH2]=[CH],347.0
C=Cc1ccc(C(=O)OCC(C)C)cc1,[cH]1:[cH]:[c]:[cH]:[cH]:[c]:1,[C]-[O]-[CH2],[CH2]=[CH],363.0
CCOC(=O)C=C,[C]-[O]-[CH2],[CH]=[CH2],[CH]-[C](=[O])-[O],249.0
C=CC(=O)Oc1ccc(C)cc1,[cH]1:[cH]:[c]:[cH]:[cH]:[c]:1,[CH2]=[CH],[CH]-[C](=[O])-[O],316.0
C=CC(=O)OCC(F)(F)C(F)(F)F,[C]-[O]-[CH2],[CH2]=[CH],[CH]-[C](=[O])-[O],247.0
FC=C,[CH]=[CH2],[CH]-[F],[CH2]=[CH]-[F],300.0
C=CC(=O)OC(C)(C)C,[C]-[O]-[C],[CH2]=[CH],[CH]-[C](=[O])-[O],311.0
C=Cc1ccc(C(=O)OCCC)cc1,[cH]1:[cH]:[c]:[cH]:[cH]:[c]:1,[C]-[O]-[CH2],[CH2]=[CH],365.0
C=CC(=O)Oc1ccc(C(C)(C)C)cc1,[cH]1:[cH]:[c]:[cH]:[cH]:[c]:1,[CH2]=[CH],[CH]-[C](=[O])-[O],344.0
C=Cc1ccc(C(=O)OCC)cc1,[cH]1:[cH]:[c]:[cH]:[cH]:[c]:1,[C]-[O]-[CH2],[CH2]=[CH],367.0
C=Cc1ccc(OC)cc1C,[cH]1:[cH]:[c]:[c]:[cH]:[c]:1,[CH2]=[CH],[CH3]-[O],358.0
O=C1CCCCCN1,[CH2]-[C](-[NH])=[O],[C]=[O],[CH2]-[CH2]-[CH2],324.0
Brc1ccc(cc1)Br,[cH]1:[cH]:[c]:[cH]:[cH]:[c]:1,[Br]-[c]1:[cH]:[cH]:[c]:[cH]:[cH]:1,[Br],538.0
C=CC(=O)OCCCC#N,[C]#[N],[C]-[O]-[CH2],[CH2]-[C]#[N],233.0
C=CC=C,[CH2]=[CH],[CH]-[CH]=[CH2],[CH2]=[CH]-[CH]=[CH2],268.0
O=C1CCCCCO1,[CH2]-[C](=[O])-[O],[C]-[O]-[CH2],[C]=[O],208.0
C=CC(=O)OCCOCC,[C]-[O]-[CH2],[CH2]=[CH],[CH]-[C](=[O])-[O],223.0
C=Cc1ccccc1C(=O)OCCCCCC,[cH]1:[cH]:[c]:[c]:[cH]:[cH]:1,[C]-[O]-[CH2],[CH2]=[CH],318.0
C=Cc1ccc(C(=O)CCC)cc1,[cH]1:[cH]:[c]:[cH]:[cH]:[c]:1,[CH2]=[CH],[CH2]-[CH3],347.0
CCCCC=C,[CH]=[CH2],[CH2]-[CH2]-[CH2],[CH3]-[CH2],223.0
C=CC(=O)OCCC(=O)C(F)(F)C(F)F,[C]-[O]-[CH2],[CH2]=[CH],[CH]-[C](=[O])-[O],251.0
