Repository: Rainsmumu/SE-MPNN

### Substructure Enhanced MPNN version 1.2

原始版本的代码组织过于混乱，因此重新进行组织编排
本次的重点是所有结果可复现

**目录**
- datasets 
  - tg
    - tg.csv 223条玻璃转化温度数据集
    - tg_with_name.csv 附有聚合物名称的数据集
- checkpoints
  - tg-MPNN 基线MPNN模型和SE-MPNN模型
  - tg-RF 二进制摩根指纹和计数摩根指纹
- figures
  - SE-MPNN.jpg 模型整体架构图
  - dataset_vis.png 使用dataset_visualization.ipynb生成，存在颜色和画幅宽度比例不对的问题
  - dataset_vis2.png 以前实验的结果图，猜测是直接在控制台保存的，正文中采用这张图片
  - sub_after_ranking Poly(benzyl acrylate)聚合物的子结构经过特征重要性排名之后
  - polymer1.png Poly(benzyl acrylate)的子结构图（有/无不同的摩根半径）
  - plot.png 散点图
- code
  - dataset_visualization.ipynb 生成聚合物类别和tg分布图
  - density_plot.ipynb 绘画散点图(RF + MPNN)，暂时使用硬编码，具体情况见代码注释部分
  - sub_select_forone.ipynb 为一个聚合物选择子结构
  - sub_select.ipynb 为一整个数据集生成子结构
  - sub_colorting.ipynb 子结构重要性可视化
- predictions
  - MPNN.csv MPNN预测结果
  - SEMPNN.csv SE-MPNN预测结果（经过提升后，与后续可视化分析中所使用的模型不一致）
  - RF_binary.csv RF预测结果（实际上没必要存在）
  - tg_pred.csv 后续可视化分析所用预测结果，实际上是Substructure Enhanced MPNN 1 中的 tg_sub ckpt所得
  - tg_pred_fg.csv 分割官能团预测结果
  - tg_pred_n6.csv Top 6 个子结构的预测结果（隶属于补充实验）
  - tg_n6_cano.csv Top 6 个子结构的规范化summary（隶属于补充实验）

File: datasets/tg/tg_sub.csv
SMILES,SMILES_1,SMILES_2,SMILES_3,tg
C=CC(=O)OCc1ccccc1,[cH]1:[cH]:[c]:[cH]:[cH]:[cH]:1,[C]-[O]-[CH2],[CH2]=[CH],279
C=CC(=O)Oc2ccc(c1ccccc1)cc2,[cH]1:[cH]:[c]:[cH]:[cH]:[c]:1,[CH2]=[CH],[CH]-[C](=[O])-[O],383
CCCCOC(=O)C=C,[C]-[O]-[CH2],[CH]=[CH2],[CH2]-[CH2]-[CH2],219
CC(OC(=O)C=C)CC,[C]-[O]-[CH],[CH]=[CH2],[CH]-[C](=[O])-[O],250
C=CC(=O)Oc1ccccc1C(C)(C)C,[cH]1:[cH]:[c]:[c]:[cH]:[cH]:1,[CH2]=[CH],[CH]-[C](=[O])-[O],345
C=CC(=O)Oc1ccc(C(C)(C)C)cc1,[cH]1:[cH]:[c]:[cH]:[cH]:[c]:1,[CH2]=[CH],[CH]-[C](=[O])-[O],344
C=CC(=O)Oc1ccc(C#N)cc1,[cH]1:[cH]:[c]:[cH]:[cH]:[c]:1,[C]#[N],[CH2]=[CH],317
C=CC(=O)OCC(C)C#N,[C]#[N],[C]-[O]-[CH2],[CH]-[C]#[N],324
C=CC(=O)OCCC#N,[C]#[N],[C]-[O]-[CH2],[CH2]-[C]#[N],277
C=CC(=O)OCCCCCCC#N,[C]#[N],[C]-[O]-[CH2],[CH2]-[C]#[N],358
C=CC(=O)OC(C)C#N,[C]#[N],[C]-[O]-[CH],[CH]-[C]#[N],339
C=CC(=O)OCC(C)C(C)CC,[C]-[O]-[CH2],[CH2]=[CH],[CH]-[C](=[O])-[O],258
CCCCCCCCCCCCOC(=O)C(=C)C,[C]-[O]-[CH2],[C]=[CH2],[CH2]-[CH2]-[CH2]-[CH2]-[CH2],270
C=CC(=O)Oc1ccccc1C(=O)OCC,[cH]1:[cH]:[c]:[c]:[cH]:[cH]:1,[CH2]=[CH],[CH]-[C](=[O])-[O],303
C=CC(=O)Oc1cccc(C(=O)OCC)c1,[cH]1:[cH]:[c]:[cH]:[c]:[cH]:1,[CH2]=[CH],[CH]-[C](=[O])-[O],297
C=CC(=O)OCCCOCC,[C]-[O]-[CH2],[CH2]=[CH],[CH2]-[CH2]-[CH2],218
CCOC(=O)C=C,[C]-[O]-[CH2],[CH]=[CH2],[CH]-[C](=[O])-[O],249
C=CC(=O)OF,[C]-[O]-[F],[CH2]=[CH],[CH]-[C](=[O])-[O],288
C=CC(=O)OC(F)(F)C(F)(F)C(F)(F)C(F)(F)F,[C]-[O]-[C],[CH2]=[CH],[CH]-[C](=[O])-[O],243
C=CC(=O)OCC(F)(F)C(F)(F)C(=O)C(F)(F)F,[C]-[O]-[CH2],[CH2]=[CH],[CH]-[C](=[O])-[O],218
C=CC(=O)OC(F)(C(F)(F)F)C(F)(F)F,[C]-[O]-[C],[CH2]=[CH],[CH]-[C](=[O])-[O],283
C=CC(=O)OC(C)CCCCC,[C]-[O]-[CH],[CH2]=[CH],[CH2]-[CH2]-[CH2],235
CCCCCCOC(=O)C=C,[C]-[O]-[CH2],[CH]=[CH2],[CH2]-[CH2]-[CH2]-[CH2]-[CH2],308
C=CC(=O)OCCCCCC,[C]-[O]-[CH2],[CH2]=[CH],[CH2]-[CH2]-[CH2]-[CH2]-[CH2],216
C=CC(=O)OCC(C)C,[C]-[O]-[CH2],[CH2]=[CH],[CH]-[C](=[O])-[O],249
C=CC(=O)OCC(C)OC,[C]-[O]-[CH2],[CH2]=[CH],[CH]-[C](=[O])-[O],217
C=CC(=O)Oc1cccc(C(=O)OC)c1,[cH]1:[cH]:[c]:[cH]:[c]:[cH]:1,[CH2]=[CH],[CH]-[C](=[O])-[O],311
C=CC(=O)Oc1ccc(C(=O)OC)cc1,[cH]1:[cH]:[c]:[cH]:[cH]:[c]:1,[CH2]=[CH],[CH]-[C](=[O])-[O],340
C=CC(=O)Oc1ccc(OC)cc1,[cH]1:[cH]:[c]:[cH]:[cH]:[c]:1,[CH2]=[CH],[CH]-[C](=[O])-[O],324
C=CC(=O)Oc1ccc(CCCOC)cc1,[cH]1:[cH]:[c]:[cH]:[cH]:[c]:1,[CH2]=[CH],[CH2]-[CH2]-[CH2],198
C=CC(=O)OCC(C)CC,[C]-[O]-[CH2],[CH2]=[CH],[CH]-[C](=[O])-[O],241
C=CC(=O)OCCC(C)C,[C]-[O]-[CH2],[CH2]=[CH],[CH]-[C](=[O])-[O],228
C=CC(=O)OCC(C)CCC,[C]-[O]-[CH2],[CH2]=[CH],[CH]-[C](=[O])-[O],235
C=CC(=O)Oc2ccc1ccccc1c2,[cH]1:[cH]:[c]:[cH]:[c]:[c]:1,[CH2]=[CH],[CH]-[C](=[O])-[O],358
C=CC(=O)OCC(F)(F)C(F)(F)C(=O)C(F)(F)C(F)(F)F,[C]-[O]-[CH2],[CH2]=[CH],[CH]-[C](=[O])-[O],224
C=CC(=O)OCC(F)(F)C(F)(F)C(F)(F)C(F)(F)F,[C]-[O]-[CH2],[CH2]=[CH],[CH]-[C](=[O])-[O],236
C=CC(=O)OCC(F)(F)C(F)(F)C(F)(F)C(F)F,[C]-[O]-[CH2],[CH2]=[CH],[CH]-[C](=[O])-[O],238
C=CC(=O)OCC(F)(F)C(F)(F)F,[C]-[O]-[CH2],[CH2]=[CH],[CH]-[C](=[O])-[O],247
C=CC(=O)OC(CC)CC,[C]-[O]-[CH],[CH2]=[CH],[CH]-[C](=[O])-[O],267
CC(=C)C(=O)OCCc1ccccc1,[cH]1:[cH]:[c]:[cH]:[cH]:[cH]:1,[C]-[O]-[CH2],[C]=[CH2],270
CCCOC(=O)C=C,[C]-[O]-[CH2],[CH]=[CH2],[CH]-[C](=[O])-[O],236
C=CC(=O)OCCCCCCCCCCCCCC,[C]-[O]-[CH2],[CH2]=[CH],[CH2]-[CH2]-[CH2]-[CH2]-[CH2],297
C=CC(=O)OCCC(=O)C(F)(F)C(F)F,[C]-[O]-[CH2],[CH2]=[CH],[CH]-[C](=[O])-[O],251
C=CC(=O)Oc1cccc(C)c1,[cH]1:[cH]:[c]:[cH]:[c]:[cH]:1,[CH2]=[CH],[CH]-[C](=[O])-[O],298
C=CC(=O)Oc1ccccc1C,[cH]1:[cH]:[c]:[c]:[cH]:[cH]:1,[CH2]=[CH],[CH]-[C](=[O])-[O],325
C=CC(=O)OCC(F)(F)F,[C]-[O]-[CH2],[CH2]=[CH],[CH]-[C](=[O])-[O],263
C=CC(=O)OCCC(=O)CC(F)(F)F,[C]-[O]-[CH2],[CH2]=[CH],[CH]-[C](=[O])-[O],235
C=CC(=O)OCC(F)(F)C(F)(F)C(=O)C(F)(F)C(F)(F)C(F)(F)C(F)(F)F,[C]-[O]-[CH2],[CH2]=[CH],[CH]-[C](=[O])-[O],205
C=CC(=O)OCC(F)(F)C(F)(F)C(F)(F)C(F)(F)C(F)(F)F,[C]-[O]-[CH2],[CH2]=[CH],[CH]-[C](=[O])-[O],234
C=CC(=O)Oc1ccc(C(=O)OCCCC)cc1,[cH]1:[cH]:[c]:[cH]:[cH]:[c]:1,[CH2]=[CH],[CH2]-[CH2]-[CH2],286
C=CC(=O)OCCOCC,[C]-[O]-[CH2],[CH2]=[CH],[CH]-[C](=[O])-[O],223
C=CC(=O)OCCC(=O)CC(F)(F)C(F)(F)C(F)(F)F,[C]-[O]-[CH2],[CH2]=[CH],[CH]-[C](=[O])-[O],228
C=CC(=O)OCCCC#N,[C]#[N],[C]-[O]-[CH2],[CH2]-[C]#[N],233
C=CC(=O)OCCC(=O)CC#N,[C]#[N],[C]-[O]-[CH2],[CH2]-[C]#[N],250
C=CC(=O)Oc1cccc(N(C)C)c1,[cH]1:[cH]:[c]:[cH]:[c]:[cH]:1,[CH2]=[CH],[CH]-[C](=[O])-[O],320
C=CC(=O)Oc1ccc(C(=O)OCC)cc1,[cH]1:[cH]:[c]:[cH]:[cH]:[c]:1,[CH2]=[CH],[CH]-[C](=[O])-[O],310
C=CC(=O)OCC(CC)CC,[C]-[O]-[CH2],[CH2]=[CH],[CH]-[C](=[O])-[O],223
CCCCCCCOC(=O)C=C,[C]-[O]-[CH2],[CH]=[CH2],[CH2]-[CH2]-[CH2]-[CH2]-[CH2],213
C=CC(=O)OCC(F)(F)C(F)C(F)(F)F,[C]-[O]-[CH2],[CH2]=[CH],[CH]-[C](=[O])-[O],251
CC(C)OC(=O)C=C,[C]-[O]-[CH],[CH]=[CH2],[CH]-[C](=[O])-[O],270
C=CC(=O)Oc1ccccc1C(=O)OC,[cH]1:[cH]:[c]:[c]:[cH]:[cH]:1,[CH2]=[CH],[CH]-[C](=[O])-[O],319
CCOCOC(=O)C(=C)C,[CH2]-[O]-[CH2],[C]=[CH2],[C]-[C](=[O])-[O],223
COC(=O)C=C,[C]-[O]-[CH3],[CH]=[CH2],[CH]-[C](=[O])-[O],283
C=CC(=O)OCCCCCCCCC,[C]-[O]-[CH2],[CH2]=[CH],[CH2]-[CH2]-[CH2]-[CH2]-[CH2],215
C=CC(=O)OCCCCC,[C]-[O]-[CH2],[CH2]=[CH],[CH2]-[CH2]-[CH2],216
CC(=C)C(=O)Oc1ccccc1,[cH]1:[cH]:[c]:[cH]:[cH]:[cH]:1,[C]=[CH2],[C]-[C](=[CH2])-[CH3],330
C=CC(=O)OCCC(=O)CCC(=O)C(F)(F)C(F)F,[C]-[O]-[CH2],[CH2]=[CH],[CH]-[C](=[O])-[O],233
C=CC(=O)Oc1ccc(C)cc1,[cH]1:[cH]:[c]:[cH]:[cH]:[c]:1,[CH2]=[CH],[CH]-[C](=[O])-[O],316
C=CC(=O)OCC(C#N)CCCCC,[C]#[N],[C]-[O]-[CH2],[CH]-[C]#[N],389
C=Cc2ccc(C(=O)c1ccccc1)cc2,[cH]1:[cH]:[c]:[cH]:[cH]:[c]:1,[CH2]=[CH],[C]=[O],371
C=Cc1ccccc1C(=O)OCCCC,[cH]1:[cH]:[c]:[c]:[cH]:[cH]:1,[C]-[O]-[CH2],[CH2]=[CH],339
C=Cc1ccc(C(=O)OCCCC)cc1,[cH]1:[cH]:[c]:[cH]:[cH]:[c]:1,[C]-[O]-[CH2],[CH2]=[CH],349
C=Cc1cc(C(C)(C)C)ccc1C,[c]1:[cH]:[c]:[c]:[cH]:[cH]:1,[CH2]=[CH],[C]-[CH3],360
C=Cc1ccc(C(C)CCC)cc1,[cH]1:[cH]:[c]:[cH]:[cH]:[c]:1,[CH2]=[CH],[CH]-[CH3],359
C=Cc1ccc(C(=O)CCC)cc1,[cH]1:[cH]:[c]:[cH]:[cH]:[c]:1,[CH2]=[CH],[CH2]-[CH3],347
C=Cc1ccc(C(=O)N(CC)CC)cc1,[cH]1:[cH]:[c]:[cH]:[cH]:[c]:1,[CH2]=[CH],[CH2]-[CH3],375
C=Cc1ccc(C(=O)OCC)cc1,[cH]1:[cH]:[c]:[cH]:[cH]:[c]:1,[C]-[O]-[CH2],[CH2]=[CH],367
C=Cc1ccccc1CCOC,[cH]1:[cH]:[c]:[c]:[cH]:[cH]:1,[CH2]-[O]-[CH3],[CH2]=[CH],347
C=Cc1ccc(CCOC)cc1,[cH]1:[cH]:[c]:[cH]:[cH]:[c]:1,[CH2]-[O]-[CH3],[CH2]=[CH],359
C=Cc1ccc(C(=O)CCCCC)cc1,[cH]1:[cH]:[c]:[cH]:[cH]:[c]:1,[CH2]=[CH],[CH2]-[CH2]-[CH2],339
C=Cc1ccccc1C(=O)OCCCCCC,[cH]1:[cH]:[c]:[c]:[cH]:[cH]:1,[C]-[O]-[CH2],[CH2]=[CH],318
C=Cc1ccc(C(=O)OCCCCCC)cc1,[cH]1:[cH]:[c]:[cH]:[cH]:[c]:1,[C]-[O]-[CH2],[CH2]=[CH],339
C=Cc1ccc(COCC(O)CC)cc1,[cH]1:[cH]:[c]:[cH]:[cH]:[c]:1,[CH2]-[O]-[CH2],[CH2]=[CH],319
C=Cc2ccc(/C(Cc1ccccc1)=N/O)cc2,[cH]1:[cH]:[c]:[cH]:[cH]:[c]:1,[CH2]=[CH],[CH2]=[CH]-[c]1:[cH]:[cH]:[c]:[cH]:[cH]:1,384
C=Cc1ccc(C(=O)OCC(C)C)cc1,[cH]1:[cH]:[c]:[cH]:[cH]:[c]:1,[C]-[O]-[CH2],[CH2]=[CH],363
C=Cc1ccccc1C(=O)OCC(C)(C)C,[cH]1:[cH]:[c]:[c]:[cH]:[cH]:1,[C]-[O]-[CH2],[CH2]=[CH],341
C=Cc1ccccc1COCC(C)(C)C,[cH]1:[cH]:[c]:[c]:[cH]:[cH]:1,[CH2]-[O]-[CH2],[CH2]=[CH],351
C=Cc1ccc(C(=O)OC(C)C)cc1,[cH]1:[cH]:[c]:[cH]:[cH]:[c]:1,[C]-[O]-[CH],[CH2]=[CH],368
C=Cc1ccccc1COC(C)C,[cH]1:[cH]:[c]:[c]:[cH]:[cH]:1,[CH2]-[O]-[CH],[CH2]=[CH],361
C=Cc1ccc(COC)cc1,[cH]1:[cH]:[c]:[cH]:[cH]:[c]:1,[CH2]-[O]-[CH3],[CH2]=[CH],350
C=Cc1ccc(C(=O)CCCCCCC)cc1,[cH]1:[cH]:[c]:[cH]:[cH]:[c]:1,[CH2]=[CH],[CH2]-[CH2]-[CH2]-[CH2]-[CH2],323
C=Cc2ccc(C(=O)Cc1ccccc1)cc2,[cH]1:[cH]:[c]:[cH]:[cH]:[c]:1,[CH2]=[CH],[C]=[O],351
C=Cc1ccc(C(=O)OCCC)cc1,[cH]1:[cH]:[c]:[cH]:[cH]:[c]:1,[C]-[O]-[CH2],[CH2]=[CH],365
C=Cc1ccc(OCCC)cc1,[cH]1:[cH]:[c]:[cH]:[cH]:[c]:1,[CH2]=[CH],[CH2]-[CH3],343
C=Cc2ccc(c1ccc(C)cc1)cc2,[cH]1:[cH]:[c]:[cH]:[cH]:[c]:1,[CH2]=[CH],[CH2]=[CH]-[c]1:[cH]:[cH]:[c]:[cH]:[cH]:1,372
C=Cc1ccc(C(=O)CCCC)cc1,[cH]1:[cH]:[c]:[cH]:[cH]:[c]:1,[CH2]=[CH],[CH2]-[CH2]-[CH2],343
C=Cc2ccc(Cc1ccc(OC)cc1)cc2,[cH]1:[cH]:[c]:[cH]:[cH]:[c]:1,[CH2]=[CH],[CH3]-[O],376
C=Cc1ccc(C(C)(O)CCCCC)cc1,[cH]1:[cH]:[c]:[cH]:[cH]:[c]:1,[CH2]=[CH],[CH2]-[CH2]-[CH2],364
C=Cc1ccc(OC)cc1C,[cH]1:[cH]:[c]:[c]:[cH]:[c]:1,[CH2]=[CH],[CH3]-[O],358
C=Cc1ccccc1OC,[cH]1:[cH]:[c]:[c]:[cH]:[cH]:1,[CH2]=[CH],[CH3]-[O],348
C=Cc2ccc(Oc1ccccc1)cc2,[cH]1:[cH]:[c]:[cH]:[cH]:[c]:1,[CH2]=[CH],[CH2]=[CH]-[c]1:[cH]:[cH]:[c]:[cH]:[cH]:1,373
C=Cc1ccccc1,[cH]1:[cH]:[c]:[cH]:[cH]:[cH]:1,[CH2]=[CH],[CH2]=[CH]-[c]1:[cH]:[cH]:[cH]:[cH]:[cH]:1,373
C=Cc1ccc(cc1)F,[cH]1:[cH]:[c]:[cH]:[cH]:[c]:1,[CH2]=[CH],[CH2]=[CH]-[c]1:[cH]:[cH]:[c]:[cH]:[cH]:1,376
C=Cc1cc(F)ccc1F,[c]1:[cH]:[c]:[c]:[cH]:[cH]:1,[CH2]=[CH],[CH2]=[CH]-[c]1:[cH]:[c]:[cH]:[cH]:[c]:1,374
OC(=O)C=C,[CH]=[CH2],[CH]-[C](=[O])-[OH],[C]=[O],374
FC(F)C(F)(F)COC(=O)C(=C),[C]-[O]-[CH2],[CH]=[CH2],[CH]-[C](=[O])-[O],249
C=CC(=O)OC(C)(C)C,[C]-[O]-[C],[CH2]=[CH],[CH]-[C](=[O])-[O],311
CCCCCCCCCCCCCCCCCCCCCCCCCCOC(=O)C=C,[C]-[O]-[CH2],[CH]=[CH2],[CH2]-[CH2]-[CH2]-[CH2]-[CH2],311
CCCCCCCCOC(=O)C=C,[C]-[O]-[CH2],[CH]=[CH2],[CH2]-[CH2]-[CH2]-[CH2]-[CH2],208
CCCCC(COC(=O)C=C)CC,[C]-[O]-[CH2],[CH]=[CH2],[CH2]-[CH2]-[CH2],221
C=CC(=O)OC1CCCCC1,[C]-[O]-[CH],[CH2]=[CH],[CH]-[C](=[O])-[O],289
C=CC(=O)OCC#N,[C]#[N],[C]-[O]-[CH2],[CH2]-[C]#[N],296
C=CC(=O)NC(C)(C)C,[CH2]=[CH],[CH]-[C](-[NH])=[O],[C]-[CH3],401
CCCCCCCCNC(=O)C=C,[CH]=[CH2],[CH2]-[CH2]-[CH2]-[CH2]-[CH2],[CH2]-[CH2]-[CH2],220
C=CC(=O)NC(C)C,[CH2]=[CH],[CH]-[C](-[NH])=[O],[CH]-[CH3],403
OC(=N)C=C,[CH]=[CH2],[CH]-[C](=[NH])-[OH],[CH2]=[CH]-[C](=[NH])-[OH],438
C=CC#N,[C]#[N],[CH]-[C]#[N],[CH2]=[CH],383
CC(=C)C#N,[C]#[N],[C]-[C]#[N],[C]=[CH2],388
CCCCOC(=O)C(=C)C#N,[C]#[N],[C]-[O]-[CH2],[C]-[C]#[N],374
CCCCCCCCOC(=O)C(=C)C#N,[C]#[N],[C]-[O]-[CH2],[C]-[C]#[N],322
CCCCCCOC(=O)C(=C)C#N,[C]#[N],[C]-[O]-[CH2],[C]-[C]#[N],359
FC(=C)F,[C]=[CH2],[CH2]=[C](-[F])-[F],[C]-[F],242
FC(=C(F)F)Cl,[C]=[C](-[F])-[Cl],[C]=[C](-[F])-[F],[C]-[Cl],360
OC(=O)c1ccc(cc1)C(=O)O.OCCCO,[cH]1:[cH]:[c]:[cH]:[cH]:[c]:1,[CH2]-[CH2]-[CH2],[C]=[O],327
OC(=O)CCC(=O)O.OCCCO,[CH2]-[CH2]-[CH2],[CH2]-[C](=[O])-[OH],[C]=[O],232
OC(=O)CCCCC(=O)O.OCCCO,[CH2]-[CH2]-[CH2],[CH2]-[C](=[O])-[OH],[C]=[O],215
OC(=O)C(O)C,[CH]-[C](=[O])-[OH],[CH]-[CH3],[C]=[O],332
O=C1CCCO1,[CH2]-[C](=[O])-[O],[C]-[O]-[CH2],[C]=[O],221
CC1CC(=O)O1,[CH2]-[C](=[O])-[O],[C]-[O]-[CH],[CH3]-[CH],276
OC(=O)CCC(=O)O.OCCCCCCO,[CH2]-[CH2]-[CH2]-[CH2]-[CH2],[CH2]-[CH2]-[CH2],[CH2]-[C](=[O])-[OH],220
OC(=O)CCCCCCCCC(=O)O.OCCCCCCO,[CH2]-[CH2]-[CH2]-[CH2]-[CH2],[CH2]-[CH2]-[CH2],[CH2]-[C](=[O])-[OH],213
O=C1OCC(=O)OC1,[CH2]-[C](=[O])-[O],[C]-[O]-[CH2],[C]=[O],312
OC(=O)c1ccc(cc1)C(=O)O.OCCO,[cH]1:[cH]:[c]:[cH]:[cH]:[c]:1,[C]=[O],[C]-[OH],344
OC(=O)c1ccccc1C(=O)O.OCCO,[cH]1:[cH]:[c]:[c]:[cH]:[cH]:1,[C]=[O],[C]-[OH],297
OC(=O)c1ccc2c(c1)ccc(c2)C(=O)O.OCCO,[cH]1:[cH]:[c]:[cH]:[c]:[c]:1,[C]=[O],[C]-[OH],392
OC(=O)c1cccc(c1)C(=O)O.OCCO,[cH]1:[cH]:[c]:[cH]:[c]:[cH]:1,[C]=[O],[C]-[OH],324
OC(=O)CCCCC(=O)O.OCCO,[CH2]-[CH2]-[CH2],[CH2]-[C](=[O])-[OH],[C]=[O],230
OC(=O)c1ccc(cc1)C(=O)O.OCC1CCC(CC1)CO,[cH]1:[cH]:[c]:[cH]:[cH]:[c]:1,[C]=[O],[C]-[OH],364
O=C1CCCCCO1,[CH2]-[C](=[O])-[O],[C]-[O]-[CH2],[C]=[O],208
OC(=O)CCC(=O)O.OCCO,[CH2]-[C](=[O])-[OH],[C]=[O],[C]-[OH],267
OC(=O)CCCCCCCCC(=O)O.OCCO,[CH2]-[CH2]-[CH2]-[CH2]-[CH2],[CH2]-[CH2]-[CH2],[CH2]-[C](=[O])-[OH],244
OC(=O)c1ccc(cc1)C(=O)O.OCCCCO,[cH]1:[cH]:[c]:[cH]:[cH]:[c]:1,[CH2]-[CH2]-[CH2],[C]=[O],313
OC(=O)CCC(=O)O.OCCCCO,[CH2]-[CH2]-[CH2],[CH2]-[C](=[O])-[OH],[C]=[O],237
OC(=O)CCCCCCCCC(=O)O.OCCCCO,[CH2]-[CH2]-[CH2]-[CH2]-[CH2],[CH2]-[CH2]-[CH2],[CH2]-[C](=[O])-[OH],214
OC(=O)c1cccc(c1)C(=O)O.OCCCCO,[cH]1:[cH]:[c]:[cH]:[c]:[cH]:1,[CH2]-[CH2]-[CH2],[C]=[O],297
OC(=O)CCCCC(=O)O.OCCCCO,[CH2]-[CH2]-[CH2],[CH2]-[C](=[O])-[OH],[C]=[O],202
OC(=O)c1ccc(cc1)C(=O)O.Oc1ccc(cc1)C(C)(C)c2ccc(cc2)O,[cH]1:[cH]:[c]:[cH]:[cH]:[c]:1,[OH]-[c]1:[cH]:[cH]:[c]:[cH]:[cH]:1,[C]-[CH3],472
OC(=O)c1cc(ccc1)C(=O)O.Oc1ccc(cc1)C(C)(C)c2ccc(cc2)O,[c]1:[cH]:[c]:[cH]:[cH]:[cH]:1,[OH]-[c]1:[cH]:[cH]:[c]:[cH]:[cH]:1,[C]-[CH3],462
C1C(CO1)(CCl)CCl,[CH2]-[O]-[CH2],[CH2]-[Cl],[CH2]-[C](-[CH2])(-[CH2])-[CH2],272
C1CCO1,[CH2]-[O]-[CH2],[CH2]-[CH2]-[CH2],[CH2]-[CH2]-[O],197
C1CCCO1,[CH2]-[O]-[CH2],[CH2]-[CH2]-[CH2],[CH2]-[CH2]-[O],189
CC1CO1,[CH]1-[CH2]-[O]-1,[CH3]-[CH],[CH3]-[CH]1-[CH2]-[O]-1,200
C1COCO1,[CH2]-[O]-[CH2],[CH2]-[CH2]-[O],[CH2]1-[CH2]-[O]-[CH2]-[O]-1,209
CCCCCCOCC1CO1,[CH2]-[O]-[CH2],[CH]1-[CH2]-[O]-1,[CH2]-[CH2]-[CH2]-[CH2]-[CH2],189
COCC1CO1,[CH3]-[O]-[CH2],[CH]1-[CH2]-[O]-1,[CH3]-[O],211
C1CCCCOC1,[CH2]-[O]-[CH2],[CH2]-[CH2]-[CH2],[CH2]-[CH2]-[O],204
O1CC1,[CH2]1-[CH2]-[O]-1,[O]1-[CH2]-[CH2]-1,[CH2]1-[CH2]-[O]-1,225
ClCC1CO1,[CH]1-[CH2]-[O]-1,[CH2]-[Cl],[CH2]-[CH]1-[CH2]-[O]-1,252
CCCCOCC1CO1,[CH2]-[O]-[CH2],[CH]1-[CH2]-[O]-1,[CH2]-[CH2]-[CH2],194
C=O,[CH2]=[O],[CH2]=[O],[O]=[CH2],211
C=CC=C,[CH2]=[CH],[CH]-[CH]=[CH2],[CH2]=[CH]-[CH]=[CH2],268
CCC=CC=C,[CH]=[CH2],[CH3]-[CH2],[CH]=[CH]-[CH2],197
CC=CC=C,[CH]=[CH2],[CH]-[CH3],[CH]=[CH]-[CH3],204
C1CC=CC1,[CH]=[CH]-[CH2],[CH2]-[CH2]-[CH2],[CH]-[CH2]-[CH2],178
NCCCCCCCCCN.ClC(=O)c1ccc(cc1)C(=O)Cl,[cH]1:[cH]:[c]:[cH]:[cH]:[c]:1,[CH2]-[CH2]-[CH2]-[CH2]-[CH2],[CH2]-[CH2]-[CH2],394
OC(=O)CCCCCCCCC(=O)O.NCCCCCCCCCCN,[CH2]-[CH2]-[CH2]-[CH2]-[CH2],[CH2]-[CH2]-[CH2],[CH2]-[C](=[O])-[OH],323
NCCCCCCN.OC(=O)CCCCCCCCCCC(=O)O,[CH2]-[CH2]-[CH2]-[CH2]-[CH2],[CH2]-[CH2]-[CH2],[CH2]-[C](=[O])-[OH],319
OC(=O)CCCCCCCCC(=O)O.NCCCCCCN,[CH2]-[CH2]-[CH2]-[CH2]-[CH2],[CH2]-[CH2]-[CH2],[CH2]-[C](=[O])-[OH],323
OC(=O)CCCCCCCC(=O)O.NCCCCCCN,[CH2]-[CH2]-[CH2]-[CH2]-[CH2],[CH2]-[CH2]-[CH2],[CH2]-[C](=[O])-[OH],332
NCCCCCCN.OC(=O)CCCCC(=O)O,[CH2]-[CH2]-[CH2]-[CH2]-[CH2],[CH2]-[CH2]-[CH2],[CH2]-[C](=[O])-[OH],324
NCCCCCCCCCCCC(=O)O,[CH2]-[CH2]-[CH2]-[CH2]-[CH2],[CH2]-[CH2]-[CH2],[CH2]-[C](=[O])-[OH],313
NCCCCCCCCCC(=O)O,[CH2]-[CH2]-[CH2]-[CH2]-[CH2],[CH2]-[CH2]-[CH2],[CH2]-[C](=[O])-[OH],315
O=C1CCCCCCCN1,[CH2]-[C](-[NH])=[O],[C]=[O],[CH2]-[CH2]-[CH2],324
O=C1CCCCCN1,[CH2]-[C](-[NH])=[O],[C]=[O],[CH2]-[CH2]-[CH2],324
C1CNC1=O,[CH2]-[C](-[NH])=[O],[C]=[O],[O]=[C]1-[CH2]-[CH2]-[NH]-1,384
C=CC(=O)Nc1ccccc1,[cH]1:[cH]:[c]:[cH]:[cH]:[cH]:1,[CH2]=[CH],[CH]-[C](-[NH])=[O],425
CCC=C,[CH]=[CH2],[CH3]-[CH2],[CH2]=[CH]-[CH2],245
CCCCC=C,[CH]=[CH2],[CH2]-[CH2]-[CH2],[CH3]-[CH2],223
C=C,[CH2]=[CH2],[CH2]=[CH2],[CH2]=[CH2],200
CCCCCCCC=C,[CH]=[CH2],[CH2]-[CH2]-[CH2]-[CH2]-[CH2],[CH2]-[CH2]-[CH2],225
CCCCCCC=C,[CH]=[CH2],[CH2]-[CH2]-[CH2]-[CH2]-[CH2],[CH2]-[CH2]-[CH2],218
CC(=C)C,[C]=[CH2],[CH2]=[C](-[CH3])-[CH3],[C]-[CH3],202
C=CCC(C)C,[CH2]=[CH],[CH]-[CH3],[CH2]=[CH]-[CH2],302
C=CC(C)C,[CH2]=[CH],[CH]-[CH3],[CH2]=[CH]-[CH],292
C=C(C)CC,[CH2]=[C],[CH2]=[C](-[CH3])-[CH2],[C]-[CH3],255
CCCCCCCCC=C,[CH]=[CH2],[CH2]-[CH2]-[CH2]-[CH2]-[CH2],[CH2]-[CH2]-[CH2],230
CCCCCC=C,[CH]=[CH2],[CH2]-[CH2]-[CH2],[CH3]-[CH2],230
CC=C,[CH]=[CH2],[CH]-[CH3],[CH2]=[CH]-[CH3],264
CCCC=C,[CH]=[CH2],[CH3]-[CH2],[CH2]=[CH]-[CH2],238
C=CC(C)(C)C,[CH2]=[CH],[C]-[CH3],[CH2]=[CH]-[C],337
C=CCC=C,[CH]-[CH2]-[CH],[CH2]=[CH],[CH2]=[CH]-[CH2],208
Brc1ccc(cc1)Br,[cH]1:[cH]:[c]:[cH]:[cH]:[c]:1,[Br]-[c]1:[cH]:[cH]:[c]:[cH]:[cH]:1,[Br],538
Brc1ccc(cc1)Br.C=C,[cH]1:[cH]:[c]:[cH]:[cH]:[c]:1,[CH2]=[CH2],[Br]-[c]1:[cH]:[cH]:[c]:[cH]:[cH]:1,353
C1Cc2ccc(cc2)CCc2ccc1cc2,[cH]1:[cH]:[c]2:[cH]:[cH]:[c]:1-[CH2]-[CH2]-[c]1:[cH]:[cH]:[c](:[cH]:[cH]:1)-[CH2]-[CH2]-2,[c]12-[CH2]-[CH2]-[c]3:[cH]:[cH]:[c](-[CH2]-[CH2]-[c](:[cH]:[cH]:1):[cH]:[cH]:2):[cH]:[cH]:3,[cH]1:[cH]:[c]2-[CH2]-[CH2]-[c]3:[cH]:[cH]:[c](:[cH]:[cH]:3)-[CH2]-[CH2]-[c]:1:[cH]:[cH]:2,343
Clc1cc2CCc3ccc(CCc1cc2)cc3Cl,[c]1:[cH]:[c]2:[cH]:[cH]:[c]:1-[CH2]-[CH2]-[c]1:[cH]:[cH]:[c](:[c]:[cH]:1)-[CH2]-[CH2]-2,[Cl]-[c]1:[cH]:[c]2:[cH]:[cH]:[c]:1-[CH2]-[CH2]-[c]1:[cH]:[cH]:[c](:[c]:[cH]:1)-[CH2]-[CH2]-2,[cH]1:[c]2:[c](-[Cl]):[cH]:[c](:[cH]:1)-[CH2]-[CH2]-[c]1:[cH]:[cH]:[c](:[cH]:[c]:1-[Cl])-[CH2]-[CH2]-2,358
CC(c1ccc(cc1)O)(c1ccc(cc1)O)C.ClC(=O)Cl,[cH]1:[cH]:[c]:[cH]:[cH]:[c]:1,[OH]-[c]1:[cH]:[cH]:[c]:[cH]:[cH]:1,[O]=[C](-[Cl])-[Cl],430
Oc1ccc(cc1)Sc1ccc(cc1)O.ClC(=O)C,[cH]1:[cH]:[c]:[cH]:[cH]:[c]:1,[OH]-[c]1:[cH]:[cH]:[c]:[cH]:[cH]:1,[CH3]-[C](=[O])-[Cl],386
CCC(c1ccc(cc1)O)(c1ccc(cc1)O)C.ClC(=O)Cl,[cH]1:[cH]:[c]:[cH]:[cH]:[c]:1,[OH]-[c]1:[cH]:[cH]:[c]:[cH]:[cH]:1,[O]=[C](-[Cl])-[Cl],415
Oc1ccc(cc1)Cc1ccc(cc1)O.ClC(=O)Cl,[cH]1:[cH]:[c]:[cH]:[cH]:[c]:1,[OH]-[c]1:[cH]:[cH]:[c]:[cH]:[cH]:1,[O]=[C](-[Cl])-[Cl],407
O=C=O.C1CO1,[O]=[C]=[O],[CH2]1-[CH2]-[O]-1,[C]=[O],290
O=C=O.CC1CO1,[O]=[C]=[O],[CH]1-[CH2]-[O]-1,[CH3]-[CH],310
CC(c1cc(Cl)c(c(c1)Cl)O)(c1cc(Cl)c(c(c1)Cl)O)C.ClC(=O)Cl,[c]1:[cH]:[c]:[cH]:[c]:[c]:1,[OH]-[c]1:[c]:[cH]:[c]:[cH]:[c]:1,[O]=[C](-[Cl])-[Cl],500
Oc1ccc(cc1)O.Clc1ccc(cc1)S(=O)(=O)c1ccc(cc1)Cl,[cH]1:[cH]:[c]:[cH]:[cH]:[c]:1,[OH]-[c]1:[cH]:[cH]:[c]:[cH]:[cH]:1,[O]=[S],479
Clc1ccc(cc1)S(=O)(=O)c1ccc(cc1)Cl.Oc1ccc(cc1)S(=O)(=O)c1ccc(cc1)O,[cH]1:[cH]:[c]:[cH]:[cH]:[c]:1,[OH]-[c]1:[cH]:[cH]:[c]:[cH]:[cH]:1,[O]=[S],489
Oc1ccc(cc1)c1ccc(cc1)O.Clc1ccc(cc1)S(=O)(=O)c1ccc(cc1)Cl,[cH]1:[cH]:[c]:[cH]:[cH]:[c]:1,[OH]-[c]1:[cH]:[cH]:[c]:[cH]:[cH]:1,[O]=[S],482
CC(c1ccc(cc1)O)(c1ccc(cc1)O)C.Clc1ccc(cc1)S(=O)(=O)c1ccc(cc1)Cl,[cH]1:[cH]:[c]:[cH]:[cH]:[c]:1,[OH]-[c]1:[cH]:[cH]:[c]:[cH]:[cH]:1,[CH3]-[C],459
CCCCOC=C,[CH]-[O]-[CH2],[CH]=[CH2],[CH2]-[CH2]-[CH2],220
CCOC=C,[CH]-[O]-[CH2],[CH]=[CH2],[CH3]-[CH2],234
CCCCCCOC=C,[CH]-[O]-[CH2],[CH]=[CH2],[CH2]-[CH2]-[CH2]-[CH2]-[CH2],198
C=COCC(C)C,[CH]-[O]-[CH2],[CH2]=[CH],[CH]-[CH3],255
C=COC(C)C,[CH]-[O]-[CH],[CH2]=[CH],[CH]-[CH3],270
COC=C,[CH]-[O]-[CH3],[CH]=[CH2],[CH3]-[O],245
CCCCCCCCOC=C,[CH]-[O]-[CH2],[CH]=[CH2],[CH2]-[CH2]-[CH2]-[CH2]-[CH2],193
CCCOC=C,[CH]-[O]-[CH2],[CH]=[CH2],[CH3]-[CH2],224
CC(OC=C)CC,[CH]-[O]-[CH],[CH]=[CH2],[CH3]-[CH],253
FC(=C(F)F)F,[C]=[C](-[F])-[F],[C]-[F],[F]-[C](-[F])=[C](-[F])-[F],390
BrC=C,[CH]=[CH2],[CH2]=[CH]-[Br],[Br],373
FC=C,[CH]=[CH2],[CH]-[F],[CH2]=[CH]-[F],300
C=Cc1ccc(cc1)Cl,[cH]1:[cH]:[c]:[cH]:[cH]:[c]:1,[CH2]=[CH],[CH2]=[CH]-[c]1:[cH]:[cH]:[c]:[cH]:[cH]:1,398
C=Cc1ccccc1Cl,[cH]1:[cH]:[c]:[c]:[cH]:[cH]:1,[CH2]=[CH],[CH2]=[CH]-[c]1:[cH]:[cH]:[cH]:[cH]:[c]:1,395
C=Cc1ccc(cc1)Br,[cH]1:[cH]:[c]:[cH]:[cH]:[c]:1,[CH2]=[CH],[Br]-[c]1:[cH]:[cH]:[c]:[cH]:[cH]:1,411
ClC=C,[CH]=[CH2],[CH]-[Cl],[CH2]=[CH]-[Cl],350
ClC(=C)Cl,[C]=[CH2],[CH2]=[C](-[Cl])-[Cl],[C]-[Cl],270
